Repository: dawidkucharski/optical-tactile-surface-benchmark

# Raport (PDF via LaTeX) – Instrukcja

## 1. Struktura
- `korelacje_tactile_optics.R` – generuje wyniki parametryczne (porównania optics vs tactile) dla listy z `config/params.yaml`.
- `make_results_decision_tables.R` – generuje tabele decyzyjne do manuskryptu, analizę czułości stałych konfiguracji optycznych oraz globalną mapę cieplną proces-parametr.
- `ml_influence.R` – modele ML (Lasso/Ridge, Random Forest, SHAP) + advanced CV.
- `summary_report.Rmd` – konsolidacja (Polski PDF, LaTeX, sekcje ML, advanced, proste wyjaśnienie).
- `run_all.sh` – pełny pipeline (można sterować `NEED_PDF=0`).
- `report_only.sh` – tylko render PDF (bez ponownego liczenia).
- `Dockerfile` – reprodukowalny kontener (z LaTeX przez TinyTeX + pandoc).

## Manuskrypt Q1/high-impact
Dedykowany pakiet manuskryptu znajduje się w `paper/`. Najważniejszy plik kontrolny to `paper/reproducibility_manifest.md`, który opisuje wejścia, komendy odtworzeniowe oraz pliki przeznaczone do archiwizacji przy zgłoszeniu do czasopisma. Planowany publiczny pakiet GitHub obejmuje cały projekt potrzebny do reprodukcji tabel, figur i wniosków manuskryptu, z wyłączeniem surowych plików powierzchni `.sur` / `.SUR`.

Aktualna wersja pakietu manuskryptu: `v1.0.4`.

Adres repozytorium GitHub:
```text
https://github.com/dawidkucharski/optical-tactile-surface-benchmark
```

Archiwalne wydanie Zenodo / DOI:
```text
https://doi.org/10.5281/zenodo.19844490
```

Minimalna ścieżka odtworzeniowa dla aktualnych tabel i figur manuskryptu:
```zsh
Rscript make_results_decision_tables.R
python3 paper/summarize_results_for_manuscript.py
cd paper && python3 generate_supplement.py
```

Nowe artefakty manuskryptu obejmują:
- `paper/tables/results_fixed_workflow_sensitivity.tex` – analiza czułości względem wyboru jednej stałej konfiguracji system+barwa.
- `paper/tables/results_workflow_transfer_summary.tex` – test transferu wyboru konfiguracji do pominiętej klasy materiał-proces.
- `paper/tables/results_rsm_diagnostic.tex` – diagnostyczna segmentacja rozbieżności `Rsm` według systemu optycznego, materiału i procesu.
- `paper/tables/results_rsm_unit_scale_sensitivity.tex` – czułość `Rsm` na zachowaną skalę jednostek eksportu optycznego.
- `paper/tables/results_bootstrap_ci_aggregate_medians.tex` – przedziały bootstrapowe dla zagregowanych retrospektywnych median najniższej rozbieżności.
- `plots/global_best_discrepancy_heatmap.pdf` – mapa procesu i parametru dla retrospektywnej najniższej rozbieżności optyczno-dotykowej.
- `outputs/results_fixed_workflow_sensitivity.csv`, `outputs/results_workflow_transfer_by_group.csv`, `outputs/results_workflow_transfer_summary_by_param.csv`, `outputs/results_best_discrepancy_heatmap_by_process_param.csv`, `outputs/results_rsm_diagnostic_by_stratum.csv`, `outputs/results_rsm_unit_scale_sensitivity.csv` oraz `outputs/results_bootstrap_ci_aggregate_medians.csv` – dane źródłowe do tabel i figur.

Przy publikacji na GitHub użyj `GITHUB_RELEASE_CHECKLIST.md`. Plik `.gitignore` wyklucza `.sur` / `.SUR`, środowiska lokalne i pliki tymczasowe LaTeX, ale pozwala śledzić wygenerowane PDF-y manuskryptu/suplementu, wykresy, CSV-y oraz tabele TeX.

## 2. Wymagane narzędzia (lokalnie)
- R + Rscript (działa: `/usr/local/bin/Rscript`).
- Pandoc (konwersja RMarkdown -> LaTeX -> PDF).
- LaTeX/XeLaTeX (instalujemy lekką dystrybucję TinyTeX).

### Instalacja (macOS Homebrew)
```zsh
brew install pandoc
/usr/local/bin/Rscript -e "install.packages('tinytex', repos='https://cloud.r-project.org'); tinytex::install_tinytex()"
```
Sprawdzenie:
```zsh
which pandoc
/usr/local/bin/Rscript -e "rmarkdown::pandoc_version()"
```

## 3. Pełny pipeline z PDF
```zsh
./run_all.sh
```
Jeśli chcesz tylko wyniki (bez PDF):
```zsh
NEED_PDF=0 ./run_all.sh
```

## 4. Tylko PDF (bez liczenia od nowa)
```zsh
./report_only.sh
```
Fallback:
- Jeśli brak pandoc i jest Docker: `./report_only.sh --docker`.
- Jeśli brak obydwu: skrypt wyświetli instrukcję instalacji.

## 6. Konfiguracja parametrów
`config/params.yaml`:
```yaml
params: [Rp, Rv, Rz, Ra, Rt, Rz1max, Rq, Rsk, Rku, Rsm]
optics_cols: [130, 134, 138, 150, 146, 174, 154, 158, 162, 182]

# tactile_params: [opcjonalne inne etykiety]
```
Zmiana listy parametrów = edycja tego pliku + ponowny `./run_all.sh`.

## 7. ML Advanced
Pliki w `outputs/ml/advanced/`: `cv_metrics.csv`, `importance_rf_cv.png`, `importance_glmnet_cv.png` + CSV ważności. Wszystkie osadzane w sekcji „Uczenie maszynowe — wyniki walidacji zaawansowanej (CV)”.

## 8. Typowe problemy
| Problem | Przyczyna | Rozwiązanie |
|---------|-----------|-------------|
| brak pandoc | nie zainstalowano | `brew install pandoc` lub Docker |
| Unicode minus (−) w PDF | użyto pdflatex | Upewnij się, że w YAML jest `latex_engine: xelatex` |
| Brak nowych parametrów w raporcie | pliki `outputs/<param>_...` nie powstały | Uruchom ponownie korelacje lub sprawdź indeks kolumn |
| Brak sekcji ML advanced | Nie uruchomiono `ml_influence.R` | `Rscript ml_influence.R` |

File: outputs/rz1max_abs_ellor_mr_optics_vs_tactile.csv
"technique","optics_value","tactile_reference","diff","ratio","diff_percent","optics_file","tactile_col_label","tactile_n","tactile_sd","tactile_se","diff_abs","diff_percent_abs","system","color","label"
"P3_ELLOR\ELLOR_MR\C45_5x5 --- C45_MF_x10_conf_blue_5x5 --- ELLOR_MR_x10_conf_blue_5x5.mnt",16.51644617,15.5140659826304,1.00238018736963,1.06461105608884,6.46110560888358,"ELLOR_MR.xlsx","ELLOR_MR.xlsx",20,4.36031889182979,0.974996944570797,1.00238018736963,6.46110560888358,"conf","blue","conf_blue"
"P3_ELLOR\ELLOR_MR\C45_5x5 --- C45_MF_x10_conf_blue_5x5 --- ELLOR_MR_x10_conf_green_5x5.mnt",16.71380391,15.5140659826304,1.19973792736963,1.0773322692267,7.73322692267046,"ELLOR_MR.xlsx","ELLOR_MR.xlsx",20,4.36031889182979,0.974996944570797,1.19973792736963,7.73322692267046,"conf","green","conf_green"
"P3_ELLOR\ELLOR_MR\C45_5x5 --- C45_MF_x10_conf_blue_5x5 --- ELLOR_MR_x10_conf_red_5x5.mnt",17.11020007,15.5140659826304,1.59613408736963,1.10288302816017,10.2883028160166,"ELLOR_MR.xlsx","ELLOR_MR.xlsx",20,4.36031889182979,0.974996944570797,1.59613408736963,10.2883028160166,"conf","red","conf_red"
"P3_ELLOR\ELLOR_MR\C45_5x5 --- C45_MF_x10_conf_blue_5x5 --- ELLOR_MR_x10_fusion_blue_5x5.mnt",17.65478435,15.5140659826304,2.14071836736963,1.13798564282029,13.7985642820289,"ELLOR_MR.xlsx","ELLOR_MR.xlsx",20,4.36031889182979,0.974996944570797,2.14071836736963,13.7985642820289,"fusion","blue","fusion_blue"
"P3_ELLOR\ELLOR_MR\C45_5x5 --- C45_MF_x10_conf_blue_5x5 --- ELLOR_MR_x10_fusion_green_5x5.mnt",17.82317616,15.5140659826304,2.30911017736963,1.1488397806194,14.8839780619402,"ELLOR_MR.xlsx","ELLOR_MR.xlsx",20,4.36031889182979,0.974996944570797,2.30911017736963,14.8839780619402,"fusion","green","fusion_green"
"P3_ELLOR\ELLOR_MR\C45_5x5 --- C45_MF_x10_conf_blue_5x5 --- ELLOR_MR_x10_fusion_red_5x5.mnt",19.38148773,15.5140659826304,3.86742174736963,1.24928485876621,24.9284858766207,"ELLOR_MR.xlsx","ELLOR_MR.xlsx",20,4.36031889182979,0.974996944570797,3.86742174736963,24.9284858766207,"fusion","red","fusion_red"
"P3_ELLOR\ELLOR_MR\C45_5x5 --- C45_MF_x10_conf_blue_5x5 --- ELLOR_MR_x10_FV_blue_5x5.mnt",15.17159957,15.5140659826304,-0.342466412630369,0.977925425029532,-2.20745749704685,"ELLOR_MR.xlsx","ELLOR_MR.xlsx",20,4.36031889182979,0.974996944570797,0.342466412630369,2.20745749704685,"FV","blue","FV_blue"
"P3_ELLOR\ELLOR_MR\C45_5x5 --- C45_MF_x10_conf_blue_5x5 --- ELLOR_MR_x10_FV_green_5x5.mnt",14.46780801,15.5140659826304,-1.04625797263037,0.932560685651217,-6.74393143487828,"ELLOR_MR.xlsx","ELLOR_MR.xlsx",20,4.36031889182979,0.974996944570797,1.04625797263037,6.74393143487828,"FV","green","FV_green"
"P3_ELLOR\ELLOR_MR\C45_5x5 --- C45_MF_x10_conf_blue_5x5 --- ELLOR_MR_x10_FV_red_5x5.mnt",14.53533864,15.5140659826304,-0.978727342630368,0.936913550340307,-6.30864496596931,"ELLOR_MR.xlsx","ELLOR_MR.xlsx",20,4.36031889182979,0.974996944570797,0.978727342630368,6.30864496596931,"FV","red","FV_red"
"P3_ELLOR\ELLOR_MR\C45_5x5 --- C45_MF_x10_conf_blue_5x5 --- ELLOR_MR_x10_int_blue_5x5.mnt",4.360265042,15.5140659826304,-11.1538009406304,0.281052371885086,-71.8947628114914,"ELLOR_MR.xlsx","ELLOR_MR.xlsx",20,4.36031889182979,0.974996944570797,11.1538009406304,71.8947628114914,"int","blue","int_blue"
"P3_ELLOR\ELLOR_MR\C45_5x5 --- C45_MF_x10_conf_blue_5x5 --- ELLOR_MR_x10_int_green_5x5.mnt",15.73120578,15.5140659826304,0.217139797369631,1.01399631776819,1.39963177681945,"ELLOR_MR.xlsx","ELLOR_MR.xlsx",20,4.36031889182979,0.974996944570797,0.217139797369631,1.39963177681945,"int","green","int_green"
"P3_ELLOR\ELLOR_MR\C45_5x5 --- C45_MF_x10_conf_blue_5x5 --- ELLOR_MR_x10_int_red_5x5.mnt",15.62047094,15.5140659826304,0.106404957369632,1.00685861188735,0.6858611887352,"ELLOR_MR.xlsx","ELLOR_MR.xlsx",20,4.36031889182979,0.974996944570797,0.106404957369632,0.6858611887352,"int","red","int_red"
"P3_ELLOR\ELLOR_MR\C45_5x5 --- C45_MF_x10_conf_blue_5x5 --- ELLOR_MR_x10_int_white_5x5.mnt",15.54963246,15.5140659826304,0.0355664773696311,1.00229253101086,0.229253101085502,"ELLOR_MR.xlsx","ELLOR_MR.xlsx",20,4.36031889182979,0.974996944570797,0.0355664773696311,0.229253101085502,"int","white","int_white"
